Repository: JoeSpencer1/deep-learning-for-indentation

# deep-learning-for-indentation
This file contains my local copy of the deep-learning-for-indentation code available at https://github.com/lululxvi/deep-learning-for-indentation.
I am modifying it locally to dissect it and gain a deeper understanding of how it works.

File: data/Ti33/250C/total.txt
Number of Data Points = 25
        
File	hc(nm)	Pmax(µN)	S(µN/nm)	A(nm^2)	hmax(nm)	heff(nm)	Er(GPa)	H(GPa)	A	hf(nm)	m	X(mm)	Y(mm)	Drift(nm/s)
Method 1_00000 LC.hys	221.638155	10000.616205	212.702699	1332622.658443	258.777954	256.900811	163.250392	7.504462	35.515948	193.089586	1.357198	-86.404249	-23.729970	1.519944
Method 1_00001 LC.hys	159.431568	10000.922004	155.944219	748411.934777	208.865644	207.530122	159.710605	13.362857	16.835593	116.690731	1.416457	-86.394249	-23.729970	-0.337613
Method 1_00002 LC.hys	168.780299	10000.841212	176.215662	825606.331475	211.612432	211.345363	171.827562	12.113329	38.887618	138.012139	1.292138	-86.384249	-23.729970	-1.091362
Method 1_00003 LC.hys	299.522782	10000.417785	209.680164	2302545.451678	335.453809	335.293039	122.430062	4.343201	0.536832	233.791284	2.128202	-86.374249	-23.729970	-1.371977
Method 1_00004 LC.hys	193.793451	10000.718871	174.825848	1050507.717913	237.066504	236.696370	151.126577	9.519891	40.908509	163.438463	1.280646	-86.364248	-23.729970	-1.336256
Method 1_00005 LC.hys	234.021504	10000.925103	227.288146	1468937.400434	267.466457	267.022318	166.153682	6.808272	17.984398	200.712131	1.507013	-86.404249	-23.719970	-1.236198
Method 1_00006 LC.hys	234.075738	10000.797768	209.347944	1469549.174334	270.139060	269.904121	153.007059	6.805351	46.682418	207.805039	1.299928	-86.394249	-23.719970	-1.141737
Method 1_00007 LC.hys	335.102672	10000.882548	210.898232	2835653.505749	371.012856	370.667986	110.963766	3.526835	52.531545	310.030724	1.278716	-86.384249	-23.719970	-0.867413
Method 1_00008 LC.hys	255.105360	10000.626037	185.577777	1716518.591852	296.194613	295.522212	125.497924	5.826110	21.894062	219.355021	1.413405	-86.374249	-23.719970	-0.647944
Method 1_00009 LC.hys	538.665776	10000.861908	238.996728	6996645.421228	570.364461	570.049664	80.053781	1.429380	1.218765	485.140055	2.029137	-86.364248	-23.719970	-0.487354
Method 1_00010 LC.hys	361.066595	10000.587823	220.419004	3260751.168443	396.429184	395.094700	108.149629	3.066958	20.941657	328.447903	1.468936	-86.404249	-23.709970	-0.471094
Method 1_00011 LC.hys	544.612501	10000.465853	216.618250	7146989.520371	579.656298	579.237236	71.790718	1.399256	19.806001	511.154639	1.474725	-86.394249	-23.709970	-0.352307
Method 1_00012 LC.hys	494.301546	10000.509504	187.028654	5926950.277909	534.316557	534.404397	68.065546	1.687294	26.696299	460.714088	1.378150	-86.384249	-23.709970	-0.250249
Method 1_00013 LC.hys	523.894722	10000.623468	197.866965	6630331.084759	562.712711	561.801341	68.083287	1.508314	2.447336	469.027931	1.835565	-86.374249	-23.709970	-0.045874
Method 1_00014 LC.hys	537.589018	10000.469481	175.881775	6969599.152443	580.645986	580.233301	59.027143	1.434870	12.853811	495.073313	1.497739	-86.364248	-23.709970	-0.094306
Method 1_00015 LC.hys	477.915772	10000.645890	221.019273	5554959.533704	511.581853	511.851656	83.085364	1.800309	0.508064	414.198481	2.158184	-86.404249	-23.699970	0.158902
Method 1_00016 LC.hys	652.979494	10000.644469	187.041077	10176248.833136	693.486603	693.080222	51.949092	0.982744	18.275841	615.588157	1.449327	-86.394249	-23.699970	0.112278
Method 1_00017 LC.hys	688.260060	10001.254966	204.617720	11281395.338383	725.170271	724.918377	53.975498	0.886526	33.958984	658.654858	1.355699	-86.384249	-23.699970	0.034049
Method 1_00018 LC.hys	563.663230	10000.470735	174.899174	7639728.673902	607.047782	606.547097	56.063940	1.309009	19.256276	525.257819	1.421676	-86.374249	-23.699970	0.222734
Method 1_00019 LC.hys	826.348130	10000.958543	173.455267	16172115.422665	870.058528	869.591088	38.215444	0.618408	18.354406	787.235647	1.428362	-86.364248	-23.699970	0.221965
Method 1_00020 LC.hys	872.802015	10001.234613	219.340171	18020537.451291	907.181813	906.999700	45.779299	0.554991	4.531965	826.906334	1.756552	-86.404249	-23.689970	-0.027953
Method 1_00021 LC.hys	758.123982	10000.826372	199.497954	13643050.847830	796.110984	795.721459	47.853921	0.733034	30.753644	727.138357	1.368106	-86.394249	-23.689970	0.038974
Method 1_00022 LC.hys	682.396726	10001.067566	177.644369	11093668.609661	725.218746	724.620415	47.255099	0.901511	35.136084	650.685859	1.313266	-86.384249	-23.689970	0.005335
Method 1_00023 LC.hys	722.897383	10001.058887	183.373491	12423454.443975	764.116296	763.801846	46.094615	0.805014	9.185708	678.112106	1.571156	-86.374249	-23.689970	0.051276
Method 1_00024 LC.hys	839.106008	10000.465844	222.543363	16669547.054196	874.025325	872.808875	48.293377	0.599924	0.599559	777.042695	2.131113	-86.364248	-23.689970	0.044882

File: data/Ti33/250C/Method 1_00000 LC.txt (part 2 of 8)
Number of Points = 5648
Depth (nm)	Load (µN)	Time (s)	Depth (V)	Load (V)
0.176241	-0.074174	0.000000	-0.000096	0.326862
51.699222	879.362085	5.381990	-0.013761	1.526050
52.081235	884.416046	5.386995	-0.013849	1.530226
52.056007	889.518040	5.392000	-0.013849	1.534382
52.198017	894.600701	5.397005	-0.013885	1.538530
52.440884	899.664992	5.402010	-0.013944	1.542664
52.701405	904.744934	5.407014	-0.014006	1.546802
52.752990	909.819324	5.412019	-0.014022	1.550900
53.141852	914.852505	5.417024	-0.014113	1.554994
53.325925	919.923979	5.422029	-0.014158	1.559083
53.349611	925.013523	5.427034	-0.014168	1.563157
53.463283	930.088492	5.432038	-0.014199	1.567220
53.739893	935.130033	5.437043	-0.014264	1.571264
53.754881	940.221676	5.442048	-0.014273	1.575308
54.061961	945.271536	5.447053	-0.014345	1.579341
54.488989	950.299848	5.452058	-0.014444	1.583361
54.871150	955.339340	5.457062	-0.014532	1.587374
55.022045	960.396993	5.462067	-0.014571	1.591366
55.145576	965.480353	5.467072	-0.014603	1.595364
55.568133	970.522719	5.472077	-0.014700	1.599353
55.761433	975.600751	5.477082	-0.014748	1.603335
56.027768	980.669043	5.482086	-0.014811	1.607308
56.099064	985.731784	5.487091	-0.014832	1.611244
56.295864	990.795114	5.492096	-0.014880	1.615186
56.381931	995.887544	5.497101	-0.014904	1.619128
56.374912	1000.975675	5.502106	-0.014908	1.623047
56.791636	1006.015620	5.507110	-0.015004	1.626965
57.095908	1011.039523	5.512115	-0.015076	1.630850
57.333156	1016.106992	5.517120	-0.015133	1.634751
57.587408	1021.153583	5.522125	-0.015194	1.638629
57.658537	1026.229623	5.527130	-0.015215	1.642501
57.829513	1031.288533	5.532134	-0.015257	1.646361
57.921951	1036.352382	5.537139	-0.015283	1.650207
58.142359	1041.397833	5.542144	-0.015336	1.654044
58.520887	1046.431171	5.547149	-0.015424	1.657880
58.711501	1051.483581	5.552154	-0.015471	1.661701
59.068821	1056.518644	5.557158	-0.015554	1.665519
58.748055	1061.633352	5.562163	-0.015490	1.669315
59.017726	1066.682378	5.567168	-0.015554	1.673116
59.184309	1071.735520	5.572173	-0.015595	1.676900
59.302263	1076.775069	5.577178	-0.015626	1.680661
59.563355	1081.830989	5.582182	-0.015689	1.684441
59.878381	1086.866182	5.587187	-0.015763	1.688202
59.933540	1091.944283	5.592192	-0.015780	1.691959
59.783140	1097.025969	5.597197	-0.015753	1.695690
60.055246	1102.057879	5.602202	-0.015817	1.699419
60.359381	1107.113372	5.607206	-0.015889	1.703161
60.648204	1112.150929	5.612211	-0.015957	1.706879
60.916296	1117.170453	5.617216	-0.016021	1.710574
61.243216	1122.213397	5.622221	-0.016098	1.714285
61.248615	1127.285911	5.627226	-0.016104	1.717976
61.446064	1132.355836	5.632230	-0.016153	1.721676
61.569656	1137.396760	5.637235	-0.016185	1.725341
61.972104	1142.415495	5.642240	-0.016278	1.729009
62.200656	1147.477850	5.647245	-0.016333	1.732684
62.424220	1152.500973	5.652250	-0.016387	1.736322
62.591606	1157.574727	5.657254	-0.016429	1.739983
62.747546	1162.616588	5.662259	-0.016468	1.743612
62.843442	1167.675357	5.667264	-0.016495	1.747240
63.165087	1172.698533	5.672269	-0.016570	1.750858
63.446012	1177.722310	5.677274	-0.016637	1.754464
63.831753	1182.773857	5.682278	-0.016726	1.758093
64.098301	1187.824882	5.687283	-0.016790	1.761702
64.410910	1192.847880	5.692288	-0.016863	1.765288
64.490617	1197.937938	5.697293	-0.016886	1.768892
64.587784	1202.990601	5.702298	-0.016912	1.772464
64.822985	1208.031776	5.707302	-0.016969	1.776034
64.927273	1213.075950	5.712307	-0.016997	1.779586
65.163557	1218.164904	5.717312	-0.017054	1.783175
65.539185	1223.207512	5.722317	-0.017141	1.786738
65.590347	1228.240509	5.727322	-0.017158	1.790256
65.664850	1233.309658	5.732326	-0.017179	1.793794
65.843222	1238.344420	5.737331	-0.017223	1.797312
66.012837	1243.368493	5.742336	-0.017266	1.800814
66.208493	1248.429835	5.747341	-0.017314	1.804338
66.545562	1253.433663	5.752346	-0.017392	1.807828
66.854440	1258.466795	5.757350	-0.017465	1.811329
67.087118	1263.480184	5.762355	-0.017521	1.814802
67.369989	1268.544072	5.767360	-0.017588	1.818309
67.465824	1273.618039	5.772365	-0.017614	1.821798
67.740422	1278.595314	5.777370	-0.017680	1.825230
68.022606	1283.650853	5.782374	-0.017746	1.828710
68.391979	1288.682700	5.787379	-0.017832	1.832176
68.596615	1293.724119	5.792384	-0.017882	1.835626
68.612799	1298.808687	5.797389	-0.017891	1.839082
68.662133	1303.864289	5.802394	-0.017907	1.842515
68.677463	1308.933442	5.807398	-0.017916	1.845947
68.902442	1313.947480	5.812403	-0.017970	1.849355
68.994393	1318.996300	5.817408	-0.017996	1.852768
69.205328	1324.038155	5.822413	-0.018047	1.856181
69.557053	1329.045532	5.827418	-0.018129	1.859577
69.705304	1334.125917	5.832422	-0.018167	1.862997
70.023954	1339.156421	5.837427	-0.018241	1.866393
70.249823	1344.157832	5.842432	-0.018296	1.869755
70.473300	1349.210626	5.847437	-0.018350	1.873145
70.816527	1354.230776	5.852442	-0.018430	1.876517
71.023375	1359.261971	5.857446	-0.018481	1.879879
71.123074	1364.322581	5.862451	-0.018508	1.883245
71.208619	1369.386621	5.867456	-0.018532	1.886606
71.338481	1374.416307	5.872461	-0.018565	1.889942
71.364542	1379.459400	5.877466	-0.018576	1.893271
71.843079	1384.480998	5.882470	-0.018686	1.896621
72.031099	1389.503354	5.887475	-0.018732	1.899939
72.386215	1394.522403	5.892480	-0.018815	1.903264
72.801132	1399.550917	5.897485	-0.018911	1.906594
72.691340	1404.608255	5.902490	-0.018892	1.909893
73.028573	1409.637045	5.907494	-0.018971	1.913205
73.424714	1414.664867	5.912499	-0.019063	1.916516
73.843579	1419.664759	5.917504	-0.019159	1.919805
74.044435	1424.724757	5.922509	-0.019209	1.923109
74.218298	1429.781903	5.927514	-0.019252	1.926402
74.254472	1434.827593	5.932518	-0.019265	1.929672
74.142847	1439.919472	5.937523	-0.019246	1.932953
74.422252	1444.940066	5.942528	-0.019312	1.936215
74.934670	1449.937810	5.947533	-0.019429	1.939477
75.211783	1455.030648	5.952538	-0.019495	1.942774
75.546004	1460.109307	5.957542	-0.019573	1.946062
75.358272	1465.135751	5.962547	-0.019538	1.949267
75.317184	1470.172190	5.967552	-0.019534	1.952485
75.133153	1475.241989	5.972557	-0.019499	1.955708
75.479182	1480.207831	5.977562	-0.019580	1.958903
75.999863	1485.213704	5.982566	-0.019699	1.962132
76.396889	1490.216957	5.987571	-0.019791	1.965344
76.591463	1495.243540	5.992576	-0.019838	1.968549
76.454813	1500.329341	5.997581	-0.019814	1.971759
76.513946	1505.333025	6.002586	-0.019832	1.974929
76.629269	1510.394998	6.007590	-0.019862	1.978134
76.780685	1515.436828	6.012595	-0.019901	1.981324
77.025289	1520.410397	6.017600	-0.019959	1.984474
76.955578	1525.485104	6.022605	-0.019949	1.987657
77.404372	1530.474374	6.027610	-0.020053	1.990823
77.938565	1535.457684	6.032614	-0.020175	1.993987
78.261900	1540.497004	6.037619	-0.020250	1.997164
78.203409	1545.570536	6.042624	-0.020243	2.000327
77.990266	1550.647153	6.047629	-0.020202	2.003474
78.098240	1555.684893	6.052634	-0.020231	2.006618
78.296789	1560.712073	6.057638	-0.020279	2.009758
79.011760	1565.676053	6.062643	-0.020440	2.012893
79.004768	1570.756059	6.067648	-0.020444	2.016040
78.685731	1575.827077	6.072653	-0.020380	2.019151
78.633157	1580.884553	6.077658	-0.020374	2.022270
78.984477	1585.899426	6.082662	-0.020456	2.025389
79.306653	1590.886786	6.087667	-0.020531	2.028485
79.860432	1595.879493	6.092672	-0.020657	2.031596
80.275162	1600.883331	6.097677	-0.020753	2.034699
80.015767	1605.968110	6.102682	-0.020702	2.037795
79.893385	1611.066574	6.107686	-0.020680	2.040906
80.124197	1616.042363	6.112691	-0.020736	2.043963
80.269670	1621.087616	6.117696	-0.020773	2.047052
80.485408	1626.109213	6.122701	-0.020825	2.050127
81.007522	1631.069407	6.127706	-0.020945	2.053183
81.074029	1636.151651	6.132710	-0.020964	2.056274
80.580451	1641.240947	6.137715	-0.020862	2.059323
80.649603	1646.255468	6.142720	-0.020882	2.062364
81.221094	1651.239595	6.147725	-0.021012	2.065420
81.870123	1656.179311	6.152730	-0.021159	2.068451
82.376030	1661.217670	6.157734	-0.021275	2.071526
82.604538	1666.235526	6.162739	-0.021330	2.074563
82.199990	1671.356528	6.167744	-0.021247	2.077610
81.841230	1676.478432	6.172749	-0.021174	2.080657
82.099446	1681.429897	6.177754	-0.021236	2.083644
82.547625	1686.443258	6.182758	-0.021339	2.086676
82.719378	1691.462580	6.187763	-0.021381	2.089688
83.106124	1696.470133	6.192768	-0.021471	2.092704
83.137719	1701.549418	6.197773	-0.021483	2.095732
83.137225	1706.555438	6.202778	-0.021488	2.098710
83.705382	1711.592284	6.207782	-0.021618	2.101744
83.894968	1716.631106	6.212787	-0.021664	2.104747
83.761812	1721.676305	6.217792	-0.021641	2.107726
83.837422	1726.731630	6.222797	-0.021662	2.110721
83.808692	1731.719081	6.227802	-0.021661	2.113665
84.129068	1736.747775	6.232806	-0.021737	2.116654
84.282066	1741.760323	6.237811	-0.021775	2.119618
84.818071	1746.736078	6.242816	-0.021897	2.122583
84.852386	1751.810253	6.247821	-0.021910	2.125565
84.875948	1756.825222	6.252826	-0.021921	2.128509
84.943189	1761.874135	6.257830	-0.021941	2.131471
85.171907	1766.885735	6.262835	-0.021996	2.134418
85.377584	1771.899130	6.267840	-0.022046	2.137361
85.458897	1776.983022	6.272845	-0.022069	2.140332
85.441013	1781.943816	6.277850	-0.022070	2.143220
85.405024	1787.033270	6.282854	-0.022068	2.146178
85.620484	1792.020156	6.287859	-0.022120	2.149090
86.029647	1797.011380	6.292864	-0.022214	2.152014
86.448548	1802.044821	6.297869	-0.022311	2.154959
86.812484	1807.041425	6.302874	-0.022396	2.157875
86.722287	1812.146362	6.307878	-0.022382	2.160818
86.299818	1817.183125	6.312883	-0.022295	2.163695
86.225703	1822.224407	6.317888	-0.022284	2.166594
86.525675	1827.247893	6.322893	-0.022354	2.169505
87.048589	1832.203041	6.327898	-0.022474	2.172388
87.492748	1837.225832	6.332902	-0.022576	2.175301
87.449100	1842.276453	6.337907	-0.022572	2.178192
87.190119	1847.364244	6.342912	-0.022520	2.181087
87.216024	1852.390196	6.347917	-0.022531	2.183961
87.416302	1857.380789	6.352922	-0.022580	2.186823
88.086716	1862.364064	6.357926	-0.022732	2.189709
88.601287	1867.342163	6.362931	-0.022850	2.192578
88.722374	1872.400919	6.367936	-0.022881	2.195462
88.860411	1877.434673	6.372941	-0.022917	2.198330
88.676256	1882.494532	6.377946	-0.022882	2.201187
88.631958	1887.535343	6.382950	-0.022877	2.204038
88.778868	1892.551101	6.387955	-0.022915	2.206885
89.087739	1897.562428	6.392960	-0.022987	2.209736
89.583178	1902.536079	6.397965	-0.023101	2.212575
89.950951	1907.558727	6.402970	-0.023186	2.215429
89.988671	1912.599379	6.407974	-0.023200	2.218267
89.686304	1917.676476	6.412979	-0.023139	2.221101
89.770733	1922.675309	6.417984	-0.023163	2.223912
90.022670	1927.705597	6.422989	-0.023223	2.226748
90.150254	1932.728131	6.427994	-0.023256	2.229568
90.437941	1937.709984	6.432998	-0.023324	2.232372
90.647836	1942.769086	6.438003	-0.023375	2.235210
90.852592	1947.770599	6.443008	-0.023425	2.238013
91.174664	1952.816787	6.448013	-0.023501	2.240844
91.310312	1957.809044	6.453018	-0.023536	2.243630
91.353457	1962.871676	6.458022	-0.023550	2.246445
91.516558	1967.896444	6.463027	-0.023591	2.249244
91.861016	1972.888332	6.468032	-0.023672	2.252032
92.115320	1977.932776	6.473037	-0.023732	2.254840
92.048597	1982.951269	6.478042	-0.023723	2.257610
92.214680	1988.013417	6.483046	-0.023765	2.260416
92.280044	1993.024915	6.488051	-0.023784	2.263184
92.374827	1998.044886	6.493056	-0.023810	2.265954
92.676661	2003.045669	6.498061	-0.023881	2.268724
92.874400	2008.047523	6.503066	-0.023930	2.271485
93.040889	2013.095270	6.508070	-0.023971	2.274265
93.042025	2018.125348	6.513075	-0.023977	2.277022
93.265142	2023.151971	6.518080	-0.024031	2.279787
93.275853	2028.174929	6.523085	-0.024038	2.282534
93.291723	2033.208511	6.528090	-0.024047	2.285284
93.697212	2038.168775	6.533094	-0.024141	2.288014
93.995663	2043.196581	6.538099	-0.024211	2.290772
94.337849	2048.189739	6.543104	-0.024291	2.293510
94.388505	2053.244357	6.548109	-0.024307	2.296260
94.187299	2058.295188	6.553114	-0.024269	2.298989
94.442964	2063.285495	6.558118	-0.024330	2.301710
94.782536	2068.292573	6.563123	-0.024409	2.304442
95.015987	2073.281270	6.568128	-0.024465	2.307154
95.293077	2078.343626	6.573133	-0.024531	2.309906
95.378592	2083.314619	6.578138	-0.024555	2.312593
95.256030	2088.426902	6.583142	-0.024534	2.315341
95.129207	2093.452244	6.588147	-0.024511	2.318039
95.169315	2098.476665	6.593152	-0.024525	2.320743
95.375486	2103.482631	6.598157	-0.024575	2.323444
95.752623	2108.473430	6.603162	-0.024663	2.326143
95.855155	2113.511523	6.608166	-0.024691	2.328849
95.928162	2118.515602	6.613171	-0.024712	2.331531
95.992284	2123.565332	6.618176	-0.024731	2.334235
95.915290	2128.595332	6.623181	-0.024720	2.336916
96.039963	2133.640397	6.628186	-0.024752	2.339614
96.408546	2138.633883	6.633190	-0.024838	2.342296
96.803292	2143.647388	6.638195	-0.024929	2.344986
96.939070	2148.634234	6.643200	-0.024964	2.347645
97.097253	2153.690240	6.648205	-0.025004	2.350338
97.029119	2158.689510	6.653210	-0.024994	2.352985
97.234489	2163.735129	6.658214	-0.025044	2.355670
97.482361	2168.724058	6.663219	-0.025104	2.358323
97.630856	2173.753839	6.668224	-0.025141	2.360990
97.911500	2178.774617	6.673229	-0.025208	2.363657
97.850238	2183.797066	6.678234	-0.025200	2.366301
97.803187	2188.839581	6.683238	-0.025195	2.368954
97.928007	2193.849701	6.688243	-0.025227	2.371597
98.267606	2198.858734	6.693248	-0.025307	2.374249
98.293943	2203.913218	6.698253	-0.025318	2.376904
98.399835	2208.938513	6.703258	-0.025346	2.379544
98.656807	2213.884457	6.708262	-0.025407	2.382149
98.936947	2218.912540	6.713267	-0.025474	2.384796
99.120893	2223.913086	6.718272	-0.025519	2.387419
99.286517	2228.969072	6.723277	-0.025561	2.390068
99.479752	2233.964845	6.728282	-0.025608	2.392684
99.655247	2238.994472	6.733286	-0.025652	2.395313
99.938125	2244.022352	6.738291	-0.025719	2.397945
100.190385	2249.035718	6.743296	-0.025779	2.400564
100.427177	2254.065353	6.748301	-0.025836	2.403189
100.492459	2259.101794	6.753306	-0.025855	2.405804
100.538323	2264.125318	6.758310	-0.025871	2.408409
100.604368	2269.153958	6.763315	-0.025890	2.411014
100.717081	2274.163746	6.768320	-0.025920	2.413610
101.103877	2279.169425	6.773325	-0.026010	2.416216
101.589999	2284.187661	6.778330	-0.026121	2.418831
101.765519	2289.213013	6.783334	-0.026165	2.421429
101.882698	2294.271280	6.788339	-0.026196	2.424039
102.171688	2299.237219	6.793344	-0.026264	2.426607
102.217587	2304.304548	6.798349	-0.026279	2.429212
102.416967	2309.245392	6.803354	-0.026328	2.431757
102.552960	2314.330184	6.808358	-0.026363	2.434370
102.770524	2319.312717	6.813363	-0.026416	2.436933
102.809017	2324.363130	6.818368	-0.026429	2.439517
102.887042	2329.373170	6.823373	-0.026452	2.442080
102.923351	2334.418608	6.828378	-0.026465	2.444657
102.943775	2339.399037	6.833382	-0.026475	2.447197
103.229554	2344.441215	6.838387	-0.026542	2.449779
103.586323	2349.385589	6.843392	-0.026625	2.452313
103.616039	2354.479142	6.848397	-0.026637	2.454903
103.672932	2359.478007	6.853402	-0.026655	2.457443
103.671569	2364.537741	6.858406	-0.026660	2.460009
103.880235	2369.498258	6.863411	-0.026711	2.462532
103.973887	2374.522516	6.868416	-0.026736	2.465080
104.343441	2379.540065	6.873421	-0.026822	2.467635
104.525018	2384.547801	6.878426	-0.026867	2.470174
104.539314	2389.570955	6.883430	-0.026875	2.472708
104.807701	2394.592538	6.888435	-0.026939	2.475253
104.799050	2399.626584	6.893440	-0.026943	2.477786
104.733286	2404.683164	6.898445	-0.026934	2.480326
104.848125	2409.684960	6.903450	-0.026964	2.482844
105.298916	2414.664507	6.908454	-0.027068	2.485367
105.255109	2419.712529	6.913459	-0.027063	2.487895
105.274486	2424.729257	6.918464	-0.027073	2.490409
105.365891	2429.760862	6.923469	-0.027098	2.492931
105.514059	2434.767735	6.928474	-0.027136	2.495441
105.733900	2439.794918	6.933478	-0.027189	2.497962
105.752481	2444.840275	6.938483	-0.027198	2.500480
106.071464	2449.820017	6.943488	-0.027273	2.502977
106.197105	2454.852761	6.948493	-0.027306	2.505489
106.227182	2459.856650	6.953498	-0.027317	2.507979
106.180493	2464.873627	6.958502	-0.027313	2.510469
106.175571	2469.911801	6.963507	-0.027317	2.512969
106.578977	2474.876847	6.968512	-0.027410	2.515451
106.527311	2479.940210	6.973517	-0.027404	2.517957
106.869847	2484.908559	6.978522	-0.027484	2.520432
106.888761	2489.944217	6.983526	-0.027493	2.522923
106.923238	2494.965586	6.988531	-0.027506	2.525404
106.957190	2499.983416	6.993536	-0.027519	2.527881
107.248990	2504.995225	6.998541	-0.027588	2.530366
107.344162	2510.005436	7.003546	-0.027614	2.532838
107.540851	2515.034564	7.008550	-0.027662	2.535321
107.677783	2520.067995	7.013555	-0.027697	2.537802
107.774752	2525.051532	7.018560	-0.027724	2.540253
107.786013	2530.073618	7.023565	-0.027731	2.542717
107.756687	2535.100156	7.028570	-0.027730	2.545178
107.765316	2540.137997	7.033574	-0.027737	2.547645
108.061869	2545.141320	7.038579	-0.027807	2.550106
108.152937	2550.139248	7.043584	-0.027832	2.552552
108.432414	2555.178744	7.048589	-0.027899	2.555026
108.652465	2560.179770	7.053594	-0.027952	2.557475
108.801775	2565.216379	7.058598	-0.027990	2.559936
108.762301	2570.237326	7.063603	-0.027986	2.562377
109.014920	2575.236586	7.068608	-0.028047	2.564820
109.199074	2580.249041	7.073613	-0.028092	2.567264
109.459743	2585.256591	7.078618	-0.028154	2.569706
109.889129	2590.240252	7.083622	-0.028253	2.572143
110.025470	2595.297112	7.088627	-0.028288	2.574598
110.608563	2600.265543	7.093632	-0.028421	2.577030
111.322603	2605.377346	7.098637	-0.028582	2.579535
111.781619	2610.434474	7.103642	-0.028688	2.581999
112.027988	2615.418533	7.108646	-0.028747	2.584415
112.411623	2620.379776	7.113651	-0.028836	2.586825
112.679883	2625.405948	7.118656	-0.028900	2.589258
112.838341	2630.398877	7.123661	-0.028939	2.591667
112.830643	2635.445389	7.128666	-0.028943	2.594092
113.190724	2640.404876	7.133670	-0.029027	2.596491
113.267883	2645.491731	7.138675	-0.029049	2.598935
113.475561	2650.450282	7.143680	-0.029099	2.601321
113.664590	2655.512458	7.148685	-0.029146	2.603754
113.745778	2660.477804	7.153690	-0.029169	2.606133
113.781077	2665.551784	7.158694	-0.029182	2.608560
113.732456	2670.538118	7.163699	-0.029177	2.610939
113.990807	2675.547145	7.168704	-0.029238	2.613341
114.163675	2680.543472	7.173709	-0.029281	2.615730
114.436394	2685.565760	7.178714	-0.029346	2.618134
114.769250	2690.549628	7.183718	-0.029424	2.620520
114.652602	2695.609422	7.188723	-0.029404	2.622920
114.386165	2700.651173	7.193728	-0.029351	2.625303
114.596672	2705.670049	7.198733	-0.029402	2.627694
114.670110	2710.648212	7.203738	-0.029423	2.630057
114.788967	2715.695523	7.208742	-0.029454	2.632453
114.938925	2720.694708	7.213747	-0.029492	2.634825
114.909464	2725.704105	7.218752	-0.029491	2.637192
114.974509	2730.775585	7.223757	-0.029511	2.639590
115.222081	2735.733305	7.228762	-0.029570	2.641941
115.384319	2740.782704	7.233766	-0.029611	2.644329
115.410983	2745.791714	7.238771	-0.029622	2.646689
115.478583	2750.806036	7.243776	-0.029642	2.649052
115.760055	2755.816216	7.248781	-0.029708	2.651420
115.798276	2760.843988	7.253786	-0.029722	2.653784
115.683612	2765.850541	7.258790	-0.029702	2.656129
115.828981	2770.920612	7.263795	-0.029739	2.658513
115.836898	2775.910022	7.268800	-0.029746	2.660851
115.996145	2780.965231	7.273805	-0.029786	2.663224
116.322145	2785.893389	7.278810	-0.029863	2.665543
116.603100	2790.952451	7.283814	-0.029929	2.667920
116.841580	2795.902952	7.288819	-0.029987	2.670241
117.027704	2800.945038	7.293824	-0.030032	2.672601
116.927431	2805.964331	7.298829	-0.030016	2.674936
116.991796	2811.004413	7.303834	-0.030035	2.677286
117.293936	2815.986895	7.308838	-0.030106	2.679616
117.458345	2821.014645	7.313843	-0.030147	2.681960
117.680461	2826.009305	7.318848	-0.030201	2.684289
117.935100	2831.019561	7.323853	-0.030262	2.686625
118.071586	2836.045698	7.328858	-0.030297	2.688961
118.220965	2841.023834	7.333862	-0.030335	2.691273
118.214535	2846.102791	7.338867	-0.030339	2.693623
118.240133	2851.075870	7.343872	-0.030350	2.695924
118.598410	2856.129283	7.348877	-0.030433	2.698274
118.713089	2861.073881	7.353882	-0.030463	2.700561
118.603223	2866.150651	7.358886	-0.030445	2.702898
118.684455	2871.150179	7.363891	-0.030468	2.705205
118.729998	2876.172822	7.368896	-0.030483	2.707519
118.944485	2881.170364	7.373901	-0.030535	2.709827
119.142338	2886.171699	7.378906	-0.030583	2.712134
119.456981	2891.156718	7.383910	-0.030657	2.714436
119.649309	2896.207389	7.388915	-0.030704	2.716761
119.522201	2901.220760	7.393920	-0.030682	2.719054
119.655043	2906.261555	7.398925	-0.030716	2.721369
119.744655	2911.274361	7.403930	-0.030741	2.723666
119.759119	2916.270098	7.408934	-0.030749	2.725951
120.006122	2921.333528	7.413939	-0.030809	2.728275
120.134098	2926.256563	7.418944	-0.030842	2.730527
120.356590	2931.334253	7.423949	-0.030896	2.732852
120.436873	2936.316478	7.428954	-0.030918	2.735126
120.484330	2941.355165	7.433958	-0.030934	2.737422
120.540848	2946.430952	7.438963	-0.030952	2.739734
120.802522	2951.421580	7.443968	-0.031014	2.742013
121.031082	2956.420046	7.448973	-0.031069	2.744292
121.257884	2961.429792	7.453978	-0.031124	2.746575
121.272104	2966.445822	7.458982	-0.031132	2.748850
121.346050	2971.425647	7.463987	-0.031154	2.751109
121.470215	2976.475608	7.468992	-0.031186	2.753400
121.634180	2981.468352	7.473997	-0.031227	2.755664
121.975802	2986.490631	7.479002	-0.031307	2.757947
122.202328	2991.455224	7.484006	-0.031362	2.760198
122.321918	2996.530822	7.489011	-0.031393	2.762493
122.448739	3001.492962	7.494016	-0.031426	2.764735
122.363550	3006.566221	7.499021	-0.031413	2.767017
122.459285	3011.564912	7.504026	-0.031439	2.769270
122.534153	3016.577147	7.509030	-0.031460	2.771527
122.812190	3021.612913	7.514035	-0.031526	2.773800
123.093630	3026.578175	7.519040	-0.031593	2.776040
123.260057	3031.624234	7.524045	-0.031634	2.778310
123.205817	3036.586696	7.529050	-0.031628	2.780533
123.445910	3041.638226	7.534054	-0.031686	2.782804
123.459758	3046.637836	7.539059	-0.031694	2.785042
123.694133	3051.682124	7.544064	-0.031750	2.787306
123.706466	3056.673923	7.549069	-0.031758	2.789537
123.996598	3061.679792	7.554074	-0.031827	2.791783
123.991440	3066.690949	7.559078	-0.031831	2.794018
124.059035	3071.734323	7.564083	-0.031851	2.796268
124.016129	3076.756028	7.569088	-0.031847	2.798503
124.195717	3081.753897	7.574093	-0.031891	2.800734
124.560440	3086.755728	7.579098	-0.031976	2.802971
124.527669	3091.732432	7.584102	-0.031974	2.805181
124.731395	3096.788961	7.589107	-0.032024	2.807433
124.891619	3101.757485	7.594112	-0.032064	2.809643
124.982130	3106.823189	7.599117	-0.032089	2.811891
124.848427	3111.837591	7.604122	-0.032065	2.814107
124.999374	3116.835065	7.609126	-0.032103	2.816324
125.118620	3121.879434	7.614131	-0.032135	2.818559
125.402620	3126.840673	7.619136	-0.032202	2.820761
125.784031	3131.863641	7.624141	-0.032290	2.822992
125.732058	3136.870557	7.629146	-0.032284	2.825199
125.887300	3141.900440	7.634150	-0.032323	2.827421
125.846954	3146.890855	7.639155	-0.032320	2.829618
125.860850	3151.916882	7.644160	-0.032328	2.831830
126.147684	3156.927310	7.649165	-0.032396	2.834043
126.159444	3161.943660	7.654170	-0.032404	2.836248
126.242169	3166.971640	7.659174	-0.032427	2.838458
126.389239	3171.959161	7.664179	-0.032465	2.840652
126.214090	3177.008188	7.669184	-0.032432	2.842858
126.406562	3181.987693	7.674189	-0.032479	2.845046
126.569584	3187.022738	7.679194	-0.032520	2.847256
126.605375	3191.994209	7.684198	-0.032533	2.849431
126.767789	3197.051465	7.689203	-0.032573	2.851647
126.960176	3202.029458	7.694208	-0.032621	2.853827
126.914761	3207.080610	7.699213	-0.032616	2.856030
126.973150	3212.090042	7.704218	-0.032634	2.858216
126.927558	3217.072251	7.709222	-0.032629	2.860384
127.014887	3222.140854	7.714227	-0.032654	2.862594
127.140938	3227.092539	7.719232	-0.032686	2.864752
127.428298	3232.153696	7.724237	-0.032754	2.866962
127.627199	3237.114438	7.729242	-0.032803	2.869123
127.663525	3242.168231	7.734246	-0.032816	2.871318
127.597633	3247.202338	7.739251	-0.032807	2.873498
127.749261	3252.196323	7.744256	-0.032845	2.875668
128.082441	3257.224484	7.749261	-0.032923	2.877856
128.463269	3262.166189	7.754266	-0.033012	2.880007
128.809024	3267.222868	7.759270	-0.033093	2.882205
129.095190	3272.205071	7.764275	-0.033160	2.884367
129.236190	3277.251734	7.769280	-0.033196	2.886550
129.263604	3282.256874	7.774285	-0.033208	2.888710
129.505297	3287.270002	7.779290	-0.033266	2.890879
129.625598	3292.299377	7.784294	-0.033297	2.893049
129.905188	3297.304171	7.789299	-0.033363	2.895212
130.078187	3302.355979	7.794304	-0.033406	2.897390
130.040270	3307.355369	7.799309	-0.033403	2.899537
130.188710	3312.394907	7.804314	-0.033441	2.901706
130.219153	3317.362243	7.809318	-0.033453	2.903839
130.357992	3322.393339	7.814323	-0.033488	2.906000
130.524837	3327.386701	7.819328	-0.033530	2.908145
130.589059	3332.374939	7.824333	-0.033549	2.910283
130.744915	3337.421884	7.829338	-0.033589	2.912447
130.722853	3342.382547	7.834342	-0.033589	2.914567
130.870300	3347.439120	7.839347	-0.033627	2.916732
130.884466	3352.423355	7.844352	-0.033635	2.918860
131.039743	3357.449522	7.849357	-0.033674	2.921008
131.088679	3362.466303	7.854362	-0.033690	2.923148
131.295391	3367.463773	7.859366	-0.033740	2.925283
131.289391	3372.520759	7.864371	-0.033744	2.927435
131.418025	3377.454481	7.869376	-0.033778	2.929538
131.624250	3382.498376	7.874381	-0.033828	2.931688
131.627016	3387.491542	7.879386	-0.033834	2.933808
131.824505	3392.508239	7.884390	-0.033882	2.935943
132.080226	3397.536063	7.889395	-0.033943	2.938084
132.159487	3402.516767	7.894400	-0.033966	2.940197
132.331106	3407.553175	7.899405	-0.034008	2.942335
132.412135	3412.526266	7.904410	-0.034031	2.944441
132.490364	3417.576296	7.909414	-0.034054	2.946579
132.462001	3422.578089	7.914419	-0.034053	2.948691
132.554552	3427.573727	7.919424	-0.034078	2.950803
132.616014	3432.633776	7.924429	-0.034097	2.952940
132.978290	3437.612238	7.929434	-0.034181	2.955050
133.154526	3442.651154	7.934438	-0.034225	2.957178
133.212824	3447.626794	7.939443	-0.034243	2.959275
133.151582	3452.666773	7.944448	-0.034235	2.961393
133.320272	3457.683768	7.949453	-0.034277	2.963507
133.456201	3462.688967	7.954458	-0.034312	2.965614
133.519991	3467.693390	7.959462	-0.034331	2.967717
133.798122	3472.673049	7.964467	-0.034397	2.969814
133.832884	3477.740414	7.969472	-0.034410	2.971939
133.896495	3482.710890	7.974477	-0.034429	2.974023
133.706050	3487.791409	7.979482	-0.034393	2.976144
133.834585	3492.782890	7.984486	-0.034426	2.978236
134.061818	3497.817855	7.989491	-0.034481	2.980347
134.224256	3502.820028	7.994496	-0.034521	2.982441
134.286474	3507.799333	7.999501	-0.034540	2.984522
134.543813	3512.824247	8.004506	-0.034602	2.986625
134.568290	3517.798343	8.009510	-0.034612	2.988699
134.775871	3522.831011	8.014515	-0.034663	2.990801
135.063193	3527.815055	8.019520	-0.034731	2.992884
135.150882	3532.828204	8.024525	-0.034755	2.994972
135.484310	3537.903259	8.029530	-0.034833	2.997091
135.430230	3542.864465	8.034534	-0.034827	2.999150
135.497756	3547.928794	8.039539	-0.034847	3.001254
135.706111	3552.902373	8.044544	-0.034897	3.003323
136.162107	3557.922973	8.049549	-0.035002	3.005417
136.463193	3562.940826	8.054554	-0.035073	3.007504
136.509400	3567.910805	8.059558	-0.035088	3.009563
136.715056	3573.005903	8.064563	-0.035139	3.011676
136.622069	3577.949537	8.069568	-0.035124	3.013717
136.831775	3583.015189	8.074573	-0.035175	3.015815
137.042981	3587.998069	8.079578	-0.035226	3.017878
137.132823	3592.981541	8.084582	-0.035251	3.019936
137.079352	3598.057239	8.089587	-0.035244	3.022026
137.203442	3603.000492	8.094592	-0.035277	3.024066
137.382666	3608.048022	8.099597	-0.035321	3.026148
137.577979	3613.019765	8.104602	-0.035369	3.028199
137.737445	3618.049095	8.109606	-0.035409	3.030271
137.927058	3623.076044	8.114611	-0.035456	3.032341
137.834916	3628.075659	8.119616	-0.035441	3.034391
137.799660	3633.135638	8.124621	-0.035438	3.036465
138.137238	3638.082852	8.129626	-0.035517	3.038503
138.094438	3643.126608	8.134630	-0.035513	3.040567
138.340969	3648.122758	8.139635	-0.035572	3.042619
138.302287	3653.137207	8.144640	-0.035569	3.044670
138.228624	3658.210889	8.149645	-0.035558	3.046742
138.284607	3663.136241	8.154650	-0.035576	3.048755
138.338659	3668.201184	8.159654	-0.035593	3.050825
138.574604	3673.168496	8.164659	-0.035649	3.052858
138.684986	3678.190565	8.169664	-0.035679	3.054908
138.891059	3683.226479	8.174669	-0.035729	3.056966
138.972306	3688.228207	8.179674	-0.035752	3.059004
138.918770	3693.262290	8.184678	-0.035746	3.061051
139.234306	3698.240494	8.189683	-0.035820	3.063084
139.753663	3703.227737	8.194688	-0.035938	3.065124
139.915314	3708.251513	8.199693	-0.035979	3.067169
139.920327	3713.240610	8.204698	-0.035985	3.069193
140.202897	3718.243111	8.209702	-0.036052	3.071230
140.271501	3723.271657	8.214707	-0.036072	3.073269
140.303238	3728.266670	8.219712	-0.036085	3.075293
140.465112	3733.297321	8.224717	-0.036125	3.077333
140.726656	3738.286978	8.229722	-0.036187	3.079358
140.879718	3743.334262	8.234726	-0.036226	3.081402
140.899565	3748.303192	8.239731	-0.036236	3.083409
140.922063	3753.349483	8.244736	-0.036246	3.085447
140.832495	3758.354543	8.249741	-0.036232	3.087463
141.038536	3763.352158	8.254746	-0.036282	3.089483
141.206479	3768.371868	8.259750	-0.036324	3.091510
141.521964	3773.359001	8.264755	-0.036398	3.093526
141.550675	3778.391308	8.269760	-0.036409	3.095551
141.646492	3783.392301	8.274765	-0.036436	3.097564
141.683117	3788.388729	8.279770	-0.036449	3.099572
141.805109	3793.440501	8.284774	-0.036481	3.101604
141.835234	3798.375410	8.289779	-0.036492	3.103585
141.896080	3803.439263	8.294784	-0.036511	3.105617
142.074355	3808.421809	8.299789	-0.036555	3.107618
142.157555	3813.462032	8.304794	-0.036579	3.109639
142.163032	3818.480061	8.309798	-0.036585	3.111647
142.439771	3823.495875	8.314803	-0.036651	3.113660
142.543806	3828.504842	8.319808	-0.036679	3.115665
142.625822	3833.517680	8.324813	-0.036702	3.117669
142.800365	3838.541256	8.329818	-0.036745	3.119679
142.777529	3843.581304	8.334822	-0.036745	3.121689
142.868288	3848.557941	8.339827	-0.036770	3.123675
143.002592	3853.575040	8.344832	-0.036805	3.125677
143.162567	3858.571838	8.349837	-0.036845	3.127670
143.087273	3863.563751	8.354842	-0.036834	3.129655
143.072978	3868.643000	8.359846	-0.036836	3.131674
143.324886	3873.613940	8.364851	-0.036896	3.133656
143.424397	3878.653367	8.369856	-0.036923	3.135659
143.522200	3883.675698	8.374861	-0.036950	3.137655
143.608935	3888.666506	8.379866	-0.036974	3.139636
143.667992	3893.696870	8.384870	-0.036992	3.141632
143.594135	3898.693648	8.389875	-0.036981	3.143609
143.781141	3903.711547	8.394880	-0.037027	3.145600
143.759636	3908.693290	8.399885	-0.037028	3.147570
143.711702	3913.694769	8.404890	-0.037023	3.149547
144.187592	3918.719776	8.409894	-0.037132	3.151543
144.255229	3923.729329	8.414899	-0.037152	3.153523
144.220762	3928.760094	8.419904	-0.037150	3.155507
144.223807	3933.763248	8.424909	-0.037156	3.157480
144.454749	3938.757427	8.429914	-0.037211	3.159454
144.649009	3943.777623	8.434918	-0.037259	3.161436
145.066071	3948.755177	8.439923	-0.037355	3.163405
145.123631	3953.792359	8.444928	-0.037373	3.165388
145.047307	3958.771572	8.449933	-0.037362	3.167344
145.136196	3963.813989	8.454938	-0.037386	3.169327
145.188663	3968.844255	8.459942	-0.037403	3.171303
145.467815	3973.812541	8.464947	-0.037469	3.173259
145.715381	3978.860717	8.469952	-0.037528	3.175244
145.845111	3983.814665	8.474957	-0.037562	3.177188
145.909611	3988.793066	8.479962	-0.037581	3.179140
145.897991	3993.894713	8.484966	-0.037584	3.181136
146.043602	3998.836278	8.489971	-0.037621	3.183072
146.160418	4003.885646	8.494976	-0.037652	3.185049
146.324285	4008.867503	8.499981	-0.037693	3.186999
146.379870	4013.893945	8.504986	-0.037710	3.188963
146.464107	4018.910645	8.509990	-0.037734	3.190922
146.567509	4023.887705	8.514995	-0.037762	3.192865
146.602614	4028.939085	8.520000	-0.037775	3.194835
146.704207	4033.943269	8.525005	-0.037802	3.196786
146.939551	4038.909986	8.530010	-0.037859	3.198724
147.056107	4043.984537	8.535014	-0.037889	3.200701
147.006995	4048.970483	8.540019	-0.037884	3.202638
147.215489	4053.956042	8.545024	-0.037935	3.204580
147.382318	4058.967972	8.550029	-0.037976	3.206529
147.583540	4063.984284	8.555034	-0.038025	3.208480
147.673229	4068.993906	8.560039	-0.038050	3.210425
147.617264	4073.998682	8.565043	-0.038043	3.212363
147.757190	4079.011593	8.570048	-0.038079	3.214308
147.960258	4084.111997	8.575053	-0.038129	3.216287
148.250639	4089.158256	8.580058	-0.038197	3.218245
148.236086	4094.145515	8.585063	-0.038199	3.220173
148.535871	4099.096460	8.590067	-0.038270	3.222093
148.612533	4104.072536	8.595072	-0.038292	3.224016
148.855686	4109.117666	8.600077	-0.038350	3.225968
149.070166	4114.035520	8.605082	-0.038402	3.227869
149.486166	4119.064364	8.610087	-0.038498	3.229816
149.675539	4124.082876	8.615091	-0.038545	3.231754
149.882034	4129.078376	8.620096	-0.038595	3.233681
149.803528	4134.157433	8.625101	-0.038584	3.235634
150.029988	4139.114896	8.630106	-0.038638	3.237545
149.963650	4144.114842	8.635111	-0.038629	3.239465
150.239232	4149.149627	8.640115	-0.038694	3.241404
150.411600	4154.107660	8.645120	-0.038737	3.243311
150.635633	4159.171727	8.650125	-0.038791	3.245258
150.576817	4164.153101	8.655130	-0.038784	3.247166
150.558776	4169.168627	8.660135	-0.038785	3.249088
150.725718	4174.227794	8.665139	-0.038827	3.251028
150.873842	4179.145776	8.670144	-0.038864	3.252913
151.100185	4184.241335	8.675149	-0.038919	3.254867
151.275769	4189.226697	8.680154	-0.038963	3.256776
151.280899	4194.193816	8.685159	-0.038969	3.258673
151.335881	4199.274915	8.690163	-0.038986	3.260614
151.180828	4204.211324	8.695168	-0.038958	3.262495
151.260673	4209.259418	8.700173	-0.038980	3.264421
151.459147	4214.296116	8.705178	-0.039029	3.266345
151.731785	4219.247516	8.710183	-0.039094	3.268236
151.867115	4224.319791	8.715187	-0.039128	3.270169
151.974455	4229.281635	8.720192	-0.039157	3.272059
152.037807	4234.324236	8.725197	-0.039176	3.273978
152.061063	4239.391618	8.730202	-0.039187	3.275904
151.956902	4244.295032	8.735207	-0.039169	3.277764
152.259794	4249.375307	8.740211	-0.039240	3.279698
152.455063	4254.360452	8.745216	-0.039288	3.281593
152.674381	4259.356377	8.750221	-0.039341	3.283491
152.532916	4264.414870	8.755226	-0.039316	3.285405
152.594839	4269.354587	8.760231	-0.039334	3.287276
152.609455	4274.440664	8.765235	-0.039343	3.289201
152.947238	4279.448160	8.770240	-0.039422	3.291102
152.890208	4284.423202	8.775245	-0.039415	3.292981
152.913475	4289.487149	8.780250	-0.039425	3.294894
153.098588	4294.483073	8.785255	-0.039471	3.296784
153.196523	4299.519390	8.790259	-0.039497	3.298686
153.067476	4304.551744	8.795264	-0.039474	3.300582
153.189901	4309.450991	8.800269	-0.039506	3.302431
153.452923	4314.520996	8.805274	-0.039569	3.304345
153.436794	4319.519060	8.810279	-0.039571	3.306227
153.537842	4324.498425	8.815283	-0.039598	3.308102
153.870996	4329.541501	8.820288	-0.039676	3.310005
153.800713	4334.504310	8.825293	-0.039666	3.311869
153.881689	4339.561454	8.830298	-0.039689	3.313770
153.859758	4344.598259	8.835303	-0.039689	3.315660
153.882823	4349.525869	8.840307	-0.039700	3.317509
153.964702	4354.587489	8.845312	-0.039723	3.319408
154.155486	4359.584273	8.850317	-0.039770	3.321284
154.252542	4364.595966	8.855322	-0.039796	3.323163
154.423703	4369.615314	8.860327	-0.039839	3.325045
154.611565	4374.569979	8.865331	-0.039885	3.326902
154.595892	4379.592320	8.870336	-0.039887	3.328780
154.671283	4384.663308	8.875341	-0.039908	3.330676
154.840224	4389.596468	8.880346	-0.039951	3.332521
154.995848	4394.639309	8.885351	-0.039990	3.334407
155.171004	4399.653161	8.890355	-0.040033	3.336280
155.210378	4404.608427	8.895360	-0.040047	3.338128
155.217307	4409.687828	8.900365	-0.040054	3.340021
155.310669	4414.640288	8.905370	-0.040079	3.341867
155.327470	4419.666213	8.910375	-0.040088	3.343738
155.665622	4424.704374	8.915379	-0.040167	3.345618
155.845270	4429.649501	8.920384	-0.040212	3.347460
155.822492	4434.699215	8.925389	-0.040212	3.349336
155.680585	4439.721926	8.930394	-0.040186	3.351199
155.730280	4444.704938	8.935399	-0.040203	3.353049
156.001549	4449.753824	8.940403	-0.040267	3.354927
156.210614	4454.688008	8.945408	-0.040318	3.356760
156.420268	4459.728598	8.950413	-0.040369	3.358631
156.708352	4464.787064	8.955418	-0.040437	3.360509
156.856951	4469.696130	8.960423	-0.040475	3.362329
156.905555	4474.773662	8.965427	-0.040491	3.364208
157.019131	4479.754836	8.970432	-0.040521	3.366051
157.156528	4484.762223	8.975437	-0.040556	3.367904
157.490278	4489.814386	8.980442	-0.040634	3.369775
157.869227	4494.756611	8.985447	-0.040722	3.371606
158.048261	4499.814643	8.990451	-0.040766	3.373475
157.919687	4504.879826	8.995456	-0.040744	3.375340
158.123804	4509.830558	9.000461	-0.040793	3.377168
158.055810	4514.879100	9.005466	-0.040784	3.379026
158.321901	4519.844500	9.010471	-0.040847	3.380858
158.325194	4524.840284	9.015475	-0.040853	3.382696
158.636656	4529.841516	9.020480	-0.040926	3.384540
158.732733	4534.817526	9.025485	-0.040952	3.386370
158.750301	4539.854927	9.030490	-0.040962	3.388220
158.706329	4544.902000	9.035495	-0.040957	3.390072
158.662258	4549.849678	9.040499	-0.040953	3.391887
158.867454	4554.887268	9.045504	-0.041003	3.393737
159.012305	4559.931103	9.050509	-0.041040	3.395588
159.286552	4564.875885	9.055514	-0.041105	3.397403
159.317212	4569.913068	9.060519	-0.041117	3.399248
159.321994	4574.925073	9.065523	-0.041123	3.401082
159.282635	4579.927985	9.070528	-0.041120	3.402910
159.328600	4585.006049	9.075533	-0.041135	3.404767
159.283707	4589.945362	9.080538	-0.041130	3.406571
159.378158	4594.947340	9.085543	-0.041156	3.408398
159.676432	4600.005187	9.090547	-0.041227	3.410248
159.717019	4604.951525	9.095552	-0.041241	3.412053
159.826621	4610.014174	9.100557	-0.041270	3.413900
159.829999	4615.004247	9.105562	-0.041276	3.415718
159.740546	4619.967341	9.110567	-0.041262	3.417524
159.971119	4625.026373	9.115571	-0.041317	3.419368
160.216944	4629.992282	9.120576	-0.041376	3.421178
160.342405	4635.028498	9.125581	-0.041409	3.423011
160.324407	4640.099046	9.130586	-0.041410	3.424853
160.325985	4644.984047	9.135591	-0.041416	3.426626
160.288333	4650.107210	9.140595	-0.041413	3.428485
160.341949	4655.107240	9.145600	-0.041430	3.430300
160.544699	4660.052307	9.150605	-0.041479	3.432096
160.866815	4665.115947	9.155610	-0.041555	3.433935
160.730143	4670.129861	9.160615	-0.041530	3.435749
160.880141	4675.110056	9.165619	-0.041568	3.437554
160.839519	4680.157386	9.170624	-0.041564	3.439379
160.836628	4685.110907	9.175629	-0.041569	3.441170
160.898551	4690.180278	9.180634	-0.041588	3.443003
161.117517	4695.181419	9.185639	-0.041641	3.444813
161.295901	4700.137525	9.190643	-0.041685	3.446604
161.552253	4705.191061	9.195648	-0.041746	3.448431
161.882050	4710.228947	9.200653	-0.041824	3.450253
162.189049	4715.194226	9.205658	-0.041896	3.452047
162.110991	4720.218502	9.210663	-0.041884	3.453856
162.469850	4725.285148	9.215667	-0.041968	3.455685
162.684194	4730.244649	9.220672	-0.042020	3.457472
162.918527	4735.267679	9.225677	-0.042076	3.459282
163.080342	4740.248362	9.230682	-0.042117	3.461075
163.188544	4745.253683	9.235687	-0.042145	3.462875
163.160774	4750.340644	9.240691	-0.042145	3.464701
163.332703	4755.227950	9.245696	-0.042187	3.466458
163.437120	4760.283958	9.250701	-0.042215	3.468273
163.812548	4765.305643	9.255706	-0.042303	3.470078
163.965946	4770.257180	9.260711	-0.042341	3.471855
164.218779	4775.348043	9.265715	-0.042402	3.473681
164.082446	4780.353801	9.270720	-0.042377	3.475471
164.011157	4785.309986	9.275725	-0.042367	3.477244
164.165109	4790.358334	9.280730	-0.042406	3.479051
164.208676	4795.370527	9.285735	-0.042421	3.480843
164.520632	4800.364310	9.290739	-0.042494	3.482631
164.779904	4805.399380	9.295744	-0.042556	3.484432
164.688765	4810.324492	9.300749	-0.042541	3.486189
164.560726	4815.424110	9.305754	-0.042518	3.488006
164.671763	4820.403137	9.310759	-0.042548	3.489782
164.780456	4825.361158	9.315763	-0.042577	3.491550
164.874842	4830.423952	9.320768	-0.042603	3.493355
165.148565	4835.426099	9.325773	-0.042668	3.495139
165.107478	4840.369869	9.330778	-0.042664	3.496897
