Repository: JoeSpencer1/deep-learning-for-indentation

# deep-learning-for-indentation
This file contains my local copy of the deep-learning-for-indentation code available at https://github.com/lululxvi/deep-learning-for-indentation.
I am modifying it locally to dissect it and gain a deeper understanding of how it works.

File: data/Ti33_250a.csv
Case,hc(nm),Pmax(uN),S(uN/nm),A(nm^2),hmax(nm),heff(nm),E* (GPa),H(GPa),A,hf(nm),m,X(mm),Y(mm),Drift(nm/s),C (GPa),dP/dh (N/m),Wp/Wt,sy (GPa),md,T (C)
0,221.638155,10000.61621,212.702699,1332622.658,258.777954,256.900811,163.250392,7.504462,35.515948,193.089586,1.357198,-86.404249,-23.72997,1.519944,149.3386466,195799.5435,0.727383906,0.83,0.151998,250
1,159.431568,10000.922,155.944219,748411.9348,208.865644,207.530122,159.710605,13.362857,16.835593,116.690731,1.416457,-86.394249,-23.72997,-0.337613,229.2482459,151059.8368,0.523974028,0.83,0.067462,250
2,168.780299,10000.84121,176.215662,825606.3315,211.612432,211.345363,171.827562,12.113329,38.887618,138.012139,1.292138,-86.384249,-23.72997,-1.091362,223.3336557,194584.6856,0.626159033,0.83,5.720399,250
3,299.522782,10000.41779,209.680164,2302545.452,335.453809,335.293039,122.430062,4.343201,0.536832,233.791284,2.128202,-86.374249,-23.72997,-1.371977,88.86949021,210508.5233,0.641724823,0.83,11.289206,250
4,193.793451,10000.71887,174.825848,1050507.718,237.066504,236.69637,151.126577,9.519891,40.908509,163.438463,1.280646,-86.364248,-23.72997,-1.336256,177.9470647,174628.2505,0.601072386,0.83,11.265038,250
5,234.021504,10000.9251,227.288146,1468937.4,267.466457,267.022318,166.153682,6.808272,17.984398,200.712131,1.507013,-86.404249,-23.71997,-1.236198,139.7981824,215423.5776,0.754704635,0.83,0.13845,250
6,234.075738,10000.79777,209.347944,1469549.174,270.13906,269.904121,153.007059,6.805351,46.682418,207.805039,1.299928,-86.394249,-23.71997,-1.141737,137.0439528,231240.6941,0.745348011,0.83,0.157343,250
7,335.102672,10000.88255,210.898232,2835653.506,371.012856,370.667986,110.963766,3.526835,52.531545,310.030724,1.278716,-86.384249,-23.71997,-0.867413,72.65414723,216679.0471,0.740200688,0.83,6.477469,250
8,255.10536,10000.62604,185.577777,1716518.592,296.194613,295.522212,125.497924,5.82611,21.894062,219.355021,1.413405,-86.374249,-23.71997,-0.647944,113.9916071,205085.9064,0.596196749,0.83,0.283647,250
9,538.665776,10000.86191,238.996728,6996645.421,570.364461,570.049664,80.053781,1.42938,1.218765,485.140055,2.029137,-86.364248,-23.71997,-0.487354,30.74202819,230491.9132,0.827757681,0.83,6.357689,250
10,361.066595,10000.58782,220.419004,3260751.168,396.429184,395.0947,108.149629,3.066958,20.941657,328.447903,1.468936,-86.404249,-23.70997,-0.471094,63.63474248,202285.5342,0.749021816,0.83,6.716977,250
11,544.612501,10000.46585,216.61825,7146989.52,579.656298,579.237236,71.790718,1.399256,19.806001,511.154639,1.474725,-86.394249,-23.70997,-0.352307,29.7631651,206616.3486,0.676578344,0.83,1.027214,250
12,494.301546,10000.5095,187.028654,5926950.278,534.316557,534.404397,68.065546,1.687294,26.696299,460.714088,1.37815,-86.384249,-23.70997,-0.250249,35.02876798,195876.8603,0.703541996,0.83,7.941369,250
13,523.894722,10000.62347,197.866965,6630331.085,562.712711,561.801341,68.083287,1.508314,2.447336,469.027931,1.835565,-86.374249,-23.70997,-0.045874,31.58301781,189032.4622,0.575217161,0.83,8.042902,250
14,537.589018,10000.46948,175.881775,6969599.152,580.645986,580.233301,59.027143,1.43487,12.853811,495.073313,1.497739,-86.364248,-23.70997,-0.094306,29.66180207,177948.7476,0.602046817,0.83,9.926612,250
15,477.915772,10000.64589,221.019273,5554959.534,511.581853,511.851656,83.085364,1.800309,0.508064,414.198481,2.158184,-86.404249,-23.69997,0.158902,38.21182573,274469.0463,0.723025945,0.83,1.985257,250
16,652.979494,10000.64447,187.041077,10176248.83,693.486603,693.080222,51.949092,0.982744,18.275841,615.588157,1.449327,-86.394249,-23.69997,0.112278,20.79466062,193215.0084,0.685184357,0.83,12.364093,250
17,688.26006,10001.25497,204.61772,11281395.34,725.170271,724.918377,53.975498,0.886526,33.958984,658.654858,1.355699,-86.384249,-23.69997,0.034049,19.0184236,196035.1873,0.732552155,0.83,11.741316,250
18,563.66323,10000.47074,174.899174,7639728.674,607.047782,606.547097,56.06394,1.309009,19.256276,525.257819,1.421676,-86.374249,-23.69997,0.222734,27.13780329,181527.9325,0.637771359,0.83,7.722656,250
19,826.34813,10000.95854,173.455267,16172115.42,870.058528,869.591088,38.215444,0.618408,18.354406,787.235647,1.428362,-86.364248,-23.69997,0.221965,13.21127372,172253.9309,0.648607996,0.83,9.302666,250
20,872.802015,10001.23461,219.340171,18020537.45,907.181813,906.9997,45.779299,0.554991,4.531965,826.906334,1.756552,-86.404249,-23.68997,-0.027953,12.15248084,226024.2675,0.81938453,0.83,11.264605,250
21,758.123982,10000.82637,199.497954,13643050.85,796.110984,795.721459,47.853921,0.733034,30.753644,727.138357,1.368106,-86.394249,-23.68997,0.038974,15.77933351,193805.7012,0.733569194,0.83,11.229633,250
22,682.396726,10001.06757,177.644369,11093668.61,725.218746,724.620415,47.255099,0.901511,35.136084,650.685859,1.313266,-86.384249,-23.68997,0.005335,19.01552492,178418.8831,0.659542347,0.83,7.589708,250
23,722.897383,10001.05889,183.373491,12423454.44,764.116296,763.801846,46.094615,0.805014,9.185708,678.112106,1.571156,-86.374249,-23.68997,0.051276,17.12880483,198334.6226,0.678216458,0.83,10.359306,250
24,839.106008,10000.46584,222.543363,16669547.05,874.025325,872.808875,48.293377,0.599924,0.599559,777.042695,2.131113,-86.364248,-23.68997,0.044882,13.09098115,240301.0373,0.721093332,0.83,8.351139,250

File: data/Ti33_250c.csv
Case,hc(nm),Pmax(uN),S(uN/nm),A(nm^2),hmax(nm),heff(nm),E* (GPa),H(GPa),A,hf(nm),m,X(mm),Y(mm),Drift(nm/s),C (GPa),dP/dh (N/m),Wp/Wt,sy (GPa),md
0,221.638155,10000.61621,212.702699,1332622.658,258.777954,256.900811,163.250392,7.504462,35.515948,193.089586,1.357198,-86.404249,-23.72997,1.519944,149.33864659723466,195799.54349320187,0.7273839062267319,0.83,0.15199799999999186
1,159.431568,10000.922,155.944219,748411.9348,208.865644,207.530122,159.710605,13.362857,16.835593,116.690731,1.416457,-86.394249,-23.72997,-0.337613,229.24824588353582,151059.83681500063,0.5239740284625382,0.83,0.06746199999999192
2,168.780299,10000.84121,176.215662,825606.3315,211.612432,211.345363,171.827562,12.113329,38.887618,138.012139,1.292138,-86.384249,-23.72997,-1.091362,223.33365570651446,194584.68560429584,0.6261590325783735,0.83,5.7203990000000005
3,299.522782,10000.41779,209.680164,2302545.452,335.453809,335.293039,122.430062,4.343201,0.536832,233.791284,2.128202,-86.374249,-23.72997,-1.371977,88.86949021235233,210508.52334046733,0.6417248234033023,0.83,11.289206000000007
4,193.793451,10000.71887,174.825848,1050507.718,237.066504,236.69637,151.126577,9.519891,40.908509,163.438463,1.280646,-86.364248,-23.72997,-1.336256,177.9470646827507,174628.25048444478,0.6010723862811285,0.83,11.26503799999999
5,234.021504,10000.9251,227.288146,1468937.4,267.466457,267.022318,166.153682,6.808272,17.984398,200.712131,1.507013,-86.404249,-23.71997,-1.236198,139.7981824325661,215423.57761515767,0.7547046350451578,0.83,0.13845000000000596
6,234.075738,10000.79777,209.347944,1469549.174,270.13906,269.904121,153.007059,6.805351,46.682418,207.805039,1.299928,-86.394249,-23.71997,-1.141737,137.0439528198172,231240.6941352249,0.7453480105672142,0.83,0.15734299999999735
7,335.102672,10000.88255,210.898232,2835653.506,371.012856,370.667986,110.963766,3.526835,52.531545,310.030724,1.278716,-86.384249,-23.71997,-0.867413,72.6541472311164,216679.04705803504,0.7402006882684352,0.83,6.477468999999999
8,255.10536,10000.62604,185.577777,1716518.592,296.194613,295.522212,125.497924,5.82611,21.894062,219.355021,1.413405,-86.374249,-23.71997,-0.647944,113.99160709763765,205085.90640124783,0.5961967494535261,0.83,0.28364699999997356
10,361.066595,10000.58782,220.419004,3260751.168,396.429184,395.0947,108.149629,3.066958,20.941657,328.447903,1.468936,-86.404249,-23.70997,-0.471094,63.63474247528929,202285.53422211076,0.749021815519598,0.83,6.716977

File: data/Ti33_25b.csv
Case,hc(nm),Pmax(uN),S(uN/nm),A(nm^2),hmax(nm),heff(nm),E* (GPa),H(GPa),A,hf(nm),m,X(mm),Y(mm),Drift(nm/s),C (GPa),dP/dh (N/m),Wp/Wt,sy (GPa),md
0,146.593346,10003.31028,155.784815,715158.4317,194.415682,194.752615,163.214531,13.987544,20.617239,106.183604,1.379314,-80.873809,-25.70306,1.128057,264.6556399851497,169781.4796480516,0.551821210393887,0.83,9.342350999999994
1,183.375139,10000.84182,171.158474,1049852.31,226.927036,227.197867,148.002527,9.525951,12.594743,139.902744,1.494004,-80.863809,-25.70306,0.484601,194.2066410851911,185445.96359319668,0.6346008652491102,0.83,0.005099999999998772
2,190.409814,10000.91563,170.355784,1121009.464,234.172001,234.439354,142.556515,8.921348,16.189447,149.508446,1.446715,-80.853809,-25.70306,0.101847,182.37690003290257,181698.17995122285,0.6592279943945131,0.83,0.6570449999999823
3,220.988833,10000.70096,186.100152,1457123.141,261.029894,261.292538,136.594568,6.863319,13.857941,180.713384,1.499474,-80.843809,-25.70306,0.033632,146.7742761407623,200373.53608189087,0.7056964477069875,0.83,0.006821999999999662
4,213.388132,10000.69178,178.796862,1369501.691,255.337139,255.338079,135.367196,7.302431,17.207831,174.325594,1.448378,-80.833808,-25.70306,0.008012,153.3917728126113,170225.00735920915,0.6819547582041023,0.83,0.21489900000000262
5,157.982089,10000.50851,161.05459,812101.7617,204.235583,204.552518,158.3444,12.314354,18.304083,117.029477,1.409527,-80.873809,-25.69306,-0.003288,239.75035831594613,170154.0647536648,0.5928905503233284,0.83,6.5005529999999965
6,200.192918,10000.81817,171.495213,1223796.164,243.801484,243.929496,137.351146,8.171964,15.275832,158.837511,1.459167,-80.863809,-25.69306,0.047102,168.25300970248963,179650.4045010481,0.6610254105757133,0.83,0.22256400000000554
7,225.506299,10000.37689,191.252054,1510481.468,264.413483,264.723042,137.874273,6.620655,17.566906,188.234751,1.462799,-80.853809,-25.69306,0.044446,143.03725724262503,195966.55935262816,0.7174448955161644,0.83,0.03499500000000921
8,154.094326,10000.82124,166.029051,778335.4605,199.041147,199.270854,166.738352,12.848986,25.603089,117.619407,1.35554,-80.843809,-25.69306,0.002852,252.43521137987238,178494.70163511386,0.5884396447242111,0.83,5.885119000000003
9,151.307618,10001.03511,166.084317,754561.4408,196.394025,196.470078,169.40107,13.254103,18.762586,111.387513,1.412942,-80.833808,-25.69306,0.031783,259.2915776463625,177741.58143798963,0.5754415454204087,0.83,0.27355999999998915
10,218.802212,10000.86275,187.010907,1431638.775,258.930807,258.910285,138.479357,6.985605,11.804384,177.059849,1.53056,-80.873809,-25.68306,0.035247,149.1660595678457,201910.3265641078,0.702334684897328,0.83,0.2344410000000039
11,160.786824,10000.95177,163.560828,836895.2594,206.557235,206.645689,158.408534,11.950064,17.25999,119.558946,1.424262,-80.863809,-25.68306,0.016963,234.40156663901288,167259.70421384025,0.5956294661318732,0.83,0.06800699999999438
12,168.596315,10000.56166,163.563901,907847.063,214.242024,214.452529,152.095352,11.01569,16.526463,126.884879,1.43221,-80.853809,-25.68306,0.018495,217.87884619153647,163336.4670400769,0.6143791169905296,0.83,6.031825000000005
13,191.103402,10000.89604,180.202966,1128149.899,232.54642,232.726868,150.31882,8.864865,17.682431,152.508409,1.445431,-80.843809,-25.68306,0.048608,184.93520655954552,195372.08578383763,0.6547980863477599,0.83,0.2709740000000238
14,214.697975,10000.77711,183.743875,1384409.014,255.477844,255.518834,138.361573,7.22386,12.485163,173.048061,1.515232,-80.833808,-25.68306,0.048194,153.22416496971397,172790.21238570035,0.6918019383680262,0.83,0.28147599999999784
15,151.93798,10000.29181,168.901653,759907.8391,196.184551,196.343815,171.667572,13.159875,19.435131,112.811284,1.410837,-80.873809,-25.673059,0.048581,259.8262726667842,179364.60057136285,0.5876339786880302,0.83,9.087890999999999
16,163.701236,10000.41545,167.755043,863043.5939,208.20588,208.411139,159.990445,11.587382,18.650639,123.960111,1.41665,-80.863809,-25.673059,0.072179,230.69174897787354,183504.08098541579,0.6053735699369357,0.83,5.497053000000001
17,224.746316,10000.49037,193.257424,1501438.04,263.55012,263.55656,139.738896,6.660608,14.642935,185.948793,1.499754,-80.853809,-25.673059,0.257346,143.97757661663653,208835.30843852507,0.7231145663115769,0.83,0.06799499999999625
18,152.425956,10000.68584,168.270263,764059.1807,197.007206,197.000168,170.560595,13.088889,16.53947,111.44596,1.439524,-80.843809,-25.673059,0.107181,257.6710107542706,165609.34852965758,0.585825717132843,0.83,7.719637000000006
19,224.450413,10000.4585,191.828327,1497924.249,263.594715,263.549664,138.868147,6.676211,13.95587,185.004904,1.506642,-80.833808,-25.673059,0.046342,143.92840575555195,223866.47401534434,0.7156539089681008,0.83,0.30135000000001355
20,176.780105,10001.02754,169.288987,985230.6143,220.941158,221.087598,151.11048,10.150951,20.75472,138.421319,1.399305,-80.873809,-25.663059,0.068291,204.876134451491,188141.79256885554,0.6208762395518111,0.83,0.24037100000001033
21,155.723181,10000.65221,163.340492,792397.555,201.420399,201.64253,162.576259,12.620751,22.60749,117.494037,1.374396,-80.863809,-25.663059,0.047495,246.50255228456305,165943.57440087522,0.5853329925151651,0.83,0.320266999999987
22,219.585529,10000.65082,185.89938,1440742.369,259.960647,259.932561,137.220692,6.941318,15.05558,180.110991,1.483781,-80.853809,-25.663059,0.073621,147.98341506386652,201811.85270808762,0.7031019091935476,0.83,6.939122000000001
23,148.098321,10001.00252,164.412274,727626.0398,193.722911,193.719926,170.771324,13.744701,15.875178,106.071024,1.440911,-80.843809,-25.663059,0.057261,266.4903970580625,175878.9577138881,0.5629160263553706,0.83,0.13849899999999593
24,152.886266,10000.64166,159.55799,767985.2296,199.790078,199.894136,161.315817,13.021919,24.192936,114.900859,1.356049,-80.833808,-25.663059,0.062831,250.5417076464485,163859.10689112023,0.5885126985733147,0.83,6.894103999999999

File: data/Ti33_500.csv
Case,hc(nm),Pmax(uN),S(uN/nm),A(nm^2),hmax(nm),heff(nm),E* (GPa),H(GPa),A,hf(nm),m,X(mm),Y(mm),Drift(nm/s),T (C)
0,140.542898,10001.04787,172.777412,603738.0802,185.470404,183.955899,197.01419,16.56521,0.521517,64.591753,2.062127,-85.88073,-24.04796,2.91141,500
1,183.83178,10001.18842,173.573152,957722.988,227.645773,227.046363,157.143862,10.442673,2.330858,123.236812,1.801641,-85.870729,-24.04796,0.730998,500
2,286.591003,10000.90472,183.214676,2122859.464,327.528781,327.530292,111.41264,4.711054,3.002049,230.708769,1.773752,-85.860729,-24.04796,-0.543682,500
3,163.598195,10000.83705,159.676655,782357.6412,212.104107,210.572048,159.946076,12.782948,18.555356,122.585291,1.404826,-85.850729,-24.04796,-0.463611,500
4,155.244337,10000.66728,201.374865,715040.2429,193.22674,192.490795,210.996305,13.98616,0.160994,77.06593,2.324212,-85.840729,-24.04796,-0.777126,500
5,159.612821,10000.92927,187.575254,749873.2825,200.768004,199.600489,191.918319,13.336826,0.25185,81.314502,2.218546,-85.88073,-24.03796,-1.077242,500
6,154.798726,10000.86623,150.12147,711532.5037,205.152297,204.762597,157.681327,14.055389,2.273921,87.470592,1.760652,-85.870729,-24.03796,-0.826494,500
7,139.612473,10000.76127,138.297163,597000.2134,194.663173,193.847649,158.584543,16.751688,49.449834,107.68781,1.191475,-85.850729,-24.03796,-0.591721,500
8,212.788687,10000.81229,156.911223,1239311.754,260.742278,260.590298,124.881628,8.06965,42.55984,181.073213,1.247611,-85.840729,-24.03796,-0.721019,500
9,214.154525,10000.22603,154.692436,1253490.865,261.068414,262.638922,122.417448,7.977901,21.512817,174.085911,1.369817,-85.88073,-24.027959,-0.565984,500
10,209.62881,10000.79921,172.190891,1206819.213,253.751389,253.188602,138.874943,8.286908,11.061721,164.944211,1.519367,-85.870729,-24.027959,-0.530368,500
11,201.661135,10001.14261,162.10415,1126813.12,249.036467,247.932973,135.301625,8.8756,14.697451,158.397719,1.451238,-85.860729,-24.027959,-0.391018,500
12,206.094404,10000.6588,147.396177,1170989.301,257.182897,256.98103,120.68258,8.54035,40.888004,172.805994,1.240626,-85.850729,-24.027959,-0.133448,500
13,181.157401,10000.45319,169.879225,933539.65,225.759842,225.308414,155.77893,10.712403,1.294235,113.563416,1.898229,-85.88073,-24.017959,-0.231924,500
14,196.572816,10000.34687,137.681374,1077158.109,249.569668,251.048304,117.535834,9.28401,94.206912,173.233974,1.071321,-85.870729,-24.017959,-0.228285,500
15,143.206975,10000.76406,162.087107,623231.7603,189.10116,189.481927,181.910812,16.046621,7.82846,92.917796,1.56506,-85.860729,-24.017959,-0.161244,500
16,130.992054,10000.72267,195.857057,536300.1882,170.475974,169.288055,236.957293,18.647621,16.284105,93.533982,1.48359,-85.850729,-24.017959,-0.006604,500
17,176.986229,10000.94113,160.900405,896433.471,223.672908,223.603301,150.568088,11.156367,14.705875,133.528607,1.449169,-85.840729,-24.017959,0.04493,500
18,143.535106,10000.85739,160.718825,625653.4181,189.846814,190.204456,180.025766,15.98466,14.743758,100.076315,1.448405,-85.88073,-24.007961,0.042823,500
19,195.146195,10000.60162,145.383121,1063437.069,245.583838,246.73713,124.908766,9.404037,44.905569,162.798311,1.220255,-85.870729,-24.007961,0.025563,500
20,196.050402,10000.65603,167.812838,1072123.409,241.345833,240.745981,143.594439,9.327896,8.608145,147.914936,1.557722,-85.850729,-24.007961,-0.033116,500
21,173.223147,10000.99602,142.215017,863596.4804,225.738947,225.965446,135.589124,11.580635,20.240797,130.321716,1.360062,-85.840729,-24.007961,0.002647,500

File: data/Ti33_500b.csv
Case,hc(nm),Pmax(uN),S(uN/nm),A(nm^2),hmax(nm),heff(nm),E* (GPa),H(GPa),A,hf(nm),m,X(mm),Y(mm),Drift(nm/s),C (GPa),dP/dh (N/m),Wp/Wt,Estar (GPa),sy (GPa),md,T (C)
0,140.542898,10001.04787,172.777412,603738.0802,185.470404,183.955899,197.01419,16.56521,0.521517,64.591753,2.062127,-85.88073,-24.04796,2.91141,290.734299,178833.898,0.462442293,155,0.83,9.625444,500
1,183.83178,10001.18842,173.573152,957722.988,227.645773,227.046363,157.143862,10.442673,2.330858,123.236812,1.801641,-85.870729,-24.04796,0.730998,192.9889433,147726.1884,0.573171352,155,0.83,0.208472,500
2,286.591003,10000.90472,183.214676,2122859.464,327.528781,327.530292,111.41264,4.711054,3.002049,230.708769,1.773752,-85.860729,-24.04796,-0.543682,93.22670869,180669.2534,0.638421967,155,0.83,0.105568,500
3,163.598195,10000.83705,159.676655,782357.6412,212.104107,210.572048,159.946076,12.782948,18.555356,122.585291,1.404826,-85.850729,-24.04796,-0.463611,222.2993513,141545.2288,0.560658923,155,0.83,0.041614,500
4,155.244337,10000.66728,201.374865,715040.2429,193.22674,192.490795,210.996305,13.98616,0.160994,77.06593,2.324212,-85.840729,-24.04796,-0.777126,267.8517727,198699.6856,0.537721946,155,0.83,0.030495,500
5,159.612821,10000.92927,187.575254,749873.2825,200.768004,199.600489,191.918319,13.336826,0.25185,81.314502,2.218546,-85.88073,-24.03796,-1.077242,248.1140473,184171.7913,0.517304478,155,0.83,0.531191,500
6,154.798726,10000.86623,150.12147,711532.5037,205.152297,204.762597,157.681327,14.055389,2.273921,87.470592,1.760652,-85.870729,-24.03796,-0.826494,237.6210171,135135.5367,0.480306928,155,0.83,0.156609,500
7,139.612473,10000.76127,138.297163,597000.2134,194.663173,193.847649,158.584543,16.751688,49.449834,107.68781,1.191475,-85.850729,-24.03796,-0.591721,263.9158443,127640.3541,0.447135668,155,0.83,0.125145,500
8,212.788687,10000.81229,156.911223,1239311.754,260.742278,260.590298,124.881628,8.06965,42.55984,181.073213,1.247611,-85.840729,-24.03796,-0.721019,147.0998958,182913.9791,0.658550172,155,0.83,0.041858,500
9,214.154525,10000.22603,154.692436,1253490.865,261.068414,262.638922,122.417448,7.977901,21.512817,174.085911,1.369817,-85.88073,-24.027959,-0.565984,146.7239988,202244.3231,0.66435189,155,0.83,0.207382,500
10,209.62881,10000.79921,172.190891,1206819.213,253.751389,253.188602,138.874943,8.286908,11.061721,164.944211,1.519367,-85.870729,-24.027959,-0.530368,155.3165916,203044.1648,0.659168813,155,0.83,0.031579,500
12,206.094404,10000.6588,147.396177,1170989.301,257.182897,256.98103,120.68258,8.54035,40.888004,172.805994,1.240626,-85.850729,-24.027959,-0.133448,151.1974415,168765.884,0.61345648,155,0.83,0.144701,500
17,176.986229,10000.94113,160.900405,896433.471,223.672908,223.603301,150.568088,11.156367,14.705875,133.528607,1.449169,-85.840729,-24.017959,0.04493,199.9006023,188278.1164,0.470325796,155,0.83,0.075994,500

File: data/Ti33_500c.csv
Case,hc(nm),Pmax(uN),S(uN/nm),A(nm^2),hmax(nm),heff(nm),E* (GPa),H(GPa),A,hf(nm),m,X(mm),Y(mm),Drift(nm/s),C (GPa),dP/dh (N/m),Wp/Wt,Estar (GPa),sy (GPa),md
0,140.542898,10001.04787,172.777412,603738.0802,185.470404,183.955899,197.01419,16.56521,0.521517,64.591753,2.062127,-85.88073,-24.04796,2.91141,290.73429898553826,178833.8979917752,0.46244229336585607,155,0.83,9.625444
1,183.83178,10001.18842,173.573152,957722.988,227.645773,227.046363,157.143862,10.442673,2.330858,123.236812,1.801641,-85.870729,-24.04796,0.730998,192.9889432945735,147726.188421182,0.5731713523518677,155,0.83,0.20847200000000043
2,286.591003,10000.90472,183.214676,2122859.464,327.528781,327.530292,111.41264,4.711054,3.002049,230.708769,1.773752,-85.860729,-24.04796,-0.543682,93.22670869389543,180669.25338752096,0.6384219668799604,155,0.83,0.10556800000000521
3,163.598195,10000.83705,159.676655,782357.6412,212.104107,210.572048,159.946076,12.782948,18.555356,122.585291,1.404826,-85.850729,-24.04796,-0.463611,222.29935126357003,141545.22878260506,0.5606589225047793,155,0.83,0.04161400000000981
4,155.244337,10000.66728,201.374865,715040.2429,193.22674,192.490795,210.996305,13.98616,0.160994,77.06593,2.324212,-85.840729,-24.04796,-0.777126,267.8517727465819,198699.68559673955,0.5377219463916895,155,0.83,0.030495000000001937
5,159.612821,10000.92927,187.575254,749873.2825,200.768004,199.600489,191.918319,13.336826,0.25185,81.314502,2.218546,-85.88073,-24.03796,-1.077242,248.11404731346428,184171.7913173463,0.5173044782014323,155,0.83,0.5311910000000069
6,154.798726,10000.86623,150.12147,711532.5037,205.152297,204.762597,157.681327,14.055389,2.273921,87.470592,1.760652,-85.870729,-24.03796,-0.826494,237.62101705258232,135135.53673862535,0.4803069277290063,155,0.83,0.1566090000000031
7,139.612473,10000.76127,138.297163,597000.2134,194.663173,193.847649,158.584543,16.751688,49.449834,107.68781,1.191475,-85.850729,-24.03796,-0.591721,263.9158443425804,127640.35411969831,0.44713566811876304,155,0.83,0.12514499999998918
8,212.788687,10000.81229,156.911223,1239311.754,260.742278,260.590298,124.881628,8.06965,42.55984,181.073213,1.247611,-85.840729,-24.03796,-0.721019,147.09989575232638,182913.97910003806,0.6585501721888356,155,0.83,0.04185800000001905
9,214.154525,10000.22603,154.692436,1253490.865,261.068414,262.638922,122.417448,7.977901,21.512817,174.085911,1.369817,-85.88073,-24.027959,-0.565984,146.72399876648598,202244.32309935422,0.664351889533904,155,0.83,0.20738199999999551
10,209.62881,10000.79921,172.190891,1206819.213,253.751389,253.188602,138.874943,8.286908,11.061721,164.944211,1.519367,-85.870729,-24.027959,-0.530368,155.31659160772654,203044.16481563437,0.6591688126022235,155,0.83,0.031578999999993584
11,201.661135,10001.14261,162.10415,1126813.12,249.036467,247.932973,135.301625,8.8756,14.697451,158.397719,1.451238,-85.860729,-24.027959,-0.391018,161.25891263729739,168641.51883209427,0.6484510774475661,155,0.83,12.399163
12,206.094404,10000.6588,147.396177,1170989.301,257.182897,256.98103,120.68258,8.54035,40.888004,172.805994,1.240626,-85.850729,-24.027959,-0.133448,151.19744149344135,168765.8840014293,0.6134564802029759,155,0.83,0.14470100000002617
13,181.157401,10000.45319,169.879225,933539.65,225.759842,225.308414,155.77893,10.712403,1.294235,113.563416,1.898229,-85.88073,-24.017959,-0.231924,196.21233063692168,163427.02175376462,0.5992488521586682,155,0.83,73.648538
14,196.572816,10000.34687,137.681374,1077158.109,249.569668,251.048304,117.535834,9.28401,94.206912,173.233974,1.071321,-85.870729,-24.017959,-0.228285,160.55781953274536,238609.92088683698,0.6553788703377214,155,0.83,49.092237
15,143.206975,10000.76406,162.087107,623231.7603,189.10116,189.481927,181.910812,16.046621,7.82846,92.917796,1.56506,-85.860729,-24.017959,-0.161244,279.66930010662236,177467.55707449894,0.5172733783995039,155,0.83,31.102723
16,130.992054,10000.72267,195.857057,536300.1882,170.475974,169.288055,236.957293,18.647621,16.284105,93.533982,1.48359,-85.850729,-24.017959,-0.006604,344.1161245140996,189039.8616921074,0.5764590431540821,155,0.83,98.607011
17,176.986229,10000.94113,160.900405,896433.471,223.672908,223.603301,150.568088,11.156367,14.705875,133.528607,1.449169,-85.840729,-24.017959,0.04493,199.90060229064852,188278.11643242088,0.4703257963057861,155,0.83,0.07599400000000855
18,143.535106,10000.85739,160.718825,625653.4181,189.846814,190.204456,180.025766,15.98466,14.743758,100.076315,1.448405,-85.88073,-24.007961,0.042823,277.47931130418664,189297.04409263193,0.5030944932868684,155,0.83,52.114767
19,195.146195,10000.60162,145.383121,1063437.069,245.583838,246.73713,124.908766,9.404037,44.905569,162.798311,1.220255,-85.870729,-24.007961,0.025563,165.8160489914348,209388.35912027236,0.6483516313758684,155,0.83,29.269687
20,196.050402,10000.65603,167.812838,1072123.409,241.345833,240.745981,143.594439,9.327896,8.608145,147.914936,1.557722,-85.850729,-24.007961,-0.033116,171.69153381096245,155270.43148259714,0.6419903387643286,155,0.83,42.968451
21,173.223147,10000.99602,142.215017,863596.4804,225.738947,225.965446,135.589124,11.580635,20.240797,130.321716,1.360062,-85.840729,-24.007961,0.002647,196.25930867610052,148177.16341579563,0.5623136209124343,155,0.83,30.318265999999998

File: data/Ti33_750a.csv
Case,hc(nm),Pmax(uN),S(uN/nm),A(nm^2),hmax(nm),heff(nm),E* (GPa),H(GPa),A,hf(nm),m,X(mm),Y(mm),Drift(nm/s),hm (um),C (GPa),dP/dh (N/m),Wp/Wt
0,253.833355,10000.6537,226.49147,1701026.383,288.764596,286.94935,153.861922,5.879188,0.063167,174.920554,2.537191,-86.177118,-24.181329,3.717172,0.288764596,119.9334973,169354.1593,0.747585126
1,210.651683,10001.23923,208.807689,1217289.756,246.666024,246.574352,167.681184,8.215989,14.938723,173.869723,1.51794,-86.16712,-24.181329,0.978713,0.246666024,164.3747664,233228.7039,0.702323692
2,193.475012,10000.72167,158.626231,1047475.594,241.458976,240.759381,137.321291,9.547451,12.865297,148.104067,1.46965,-86.167688,-24.155469,2.376456,0.241458976,171.5317947,139287.0288,0.562276671
3,2732.1873,10000.73237,205.725339,177268822,2767.535503,2768.646344,13.690094,0.056416,11.385838,2692.579022,1.564783,-86.15769,-24.155469,0.036733,2.767535503,1.305706011,265105.6921,0.861472594
4,2441.721183,10000.46796,232.774263,141358997.4,2475.546592,2473.942747,17.346348,0.070745,9.90179,2403.980296,1.62847,-86.14769,-24.155469,-0.250264,2.475546592,1.631842026,235661.5972,0.908308051
5,283.910671,10000.9936,212.511291,2086551.141,319.533732,319.20642,130.347384,4.793074,1.960932,229.792639,1.899955,-86.13769,-24.155469,-0.615956,0.319533732,97.95119208,223723.4966,0.693153645
6,333.752688,10000.85855,221.951247,2814385.22,368.116572,367.546794,117.219711,3.553479,107.166695,315.764223,1.149222,-86.015228,-24.211231,0.00883,0.368116572,73.80173072,208064.1902,0.71097623
7,585.670879,10000.78115,186.643614,8230042.875,626.436075,625.857552,57.643045,1.215155,16.188396,547.01781,1.471379,-86.00523,-24.211231,0.037017,0.626436075,25.48475155,193390.7733,0.764675472
8,374.308888,10000.72562,243.260779,3489345.371,406.640806,405.142236,115.381171,2.866075,14.923849,340.878677,1.563167,-85.99523,-24.211231,0.023312,0.406640806,60.47969566,233376.7206,0.788065774
9,208.502278,10000.85535,200.124542,1195340.154,247.078036,245.982146,162.177061,8.366535,3.397611,157.043253,1.779733,-85.985229,-24.211231,0.040779,0.247078036,163.820733,166126.1309,0.638735878
10,209.466605,10000.3249,201.959344,1205162.986,250.334612,246.603998,162.995602,8.297902,0.024957,115.576543,2.646136,-85.975229,-24.211231,0.030056,0.250334612,159.5777395,153905.7769,0.547330482
11,220.140416,10000.58764,163.411272,1316590.136,266.83322,266.039579,126.180296,7.595825,1.538555,152.497818,1.855291,-86.015228,-24.201231,0.026417,0.26683322,140.4577561,149602.6384,0.569359085
12,218.43193,10000.81245,194.60126,1298421.164,256.673314,256.975408,151.31176,7.702287,3.45667,166.137581,1.767572,-86.00523,-24.201231,0.031334,0.256673314,151.8007254,224403.976,0.66324224
13,277.915831,10000.70124,193.34803,2006503.076,317.78858,316.708706,120.93574,4.984144,1.32776,216.491565,1.937543,-85.99523,-24.201231,-0.259621,0.31778858,99.02705887,177514.3603,0.663116738
14,178.620148,10001.03565,141.91414,910879.806,228.735892,231.474478,131.743731,10.979534,30.732694,140.982263,1.284079,-85.985229,-24.201231,0.03739,0.228735892,191.1508974,220905.2816,0.512652686
15,163.97486,10001.08412,203.660552,785462.7009,201.477801,200.804836,203.600557,12.73273,0.035953,73.738327,2.587563,-85.975229,-24.201231,0.009943,0.201477801,246.3727527,254882.7813,0.53833984
16,469.527963,10001.0307,244.954689,5369347.844,498.373449,500.149026,93.661221,1.862616,1.467506,418.327807,2.004043,-86.015228,-24.19123,-0.44705,0.498373449,40.26567337,389226.6587,0.809970487
17,284.038331,10001.34499,261.597761,2088273.187,316.934807,312.712158,160.389227,4.78929,12.170919,250.574229,1.625296,-86.00523,-24.19123,-0.037816,0.316934807,99.56771324,150685.1934,0.732935109
18,1023.09148,10001.03605,209.018022,24704520.79,1060.797259,1058.977271,37.258927,0.404826,3.003247,972.060173,1.816536,-85.99523,-24.19123,0.027471,1.060797259,8.887512304,148248.1931,0.859506286
19,208.673805,10000.79168,201.805366,1197084.418,246.490339,245.84127,163.419979,8.354291,0.769358,144.253206,2.049939,-85.985229,-24.19123,0.015895,0.246490339,164.6017987,294607.3875,0.649237126
20,1142.439988,10001.20447,176.203942,30781094.64,1183.307625,1185.00943,28.138984,0.324914,111.558596,1123.145555,1.089935,-85.975229,-24.19123,0.041567,1.183307625,7.142610704,235821.9269,0.905787739
21,736.924501,10000.88408,207.759483,12902066.37,771.483263,773.027128,51.246717,0.775138,0.053028,651.260664,2.52959,-86.015228,-24.18123,0.033386,0.771483263,16.80294385,252251.2591,0.805260806
22,531.38284,10000.58475,262.511186,6814763.3,561.218621,559.954722,89.095805,1.467488,8.271775,495.13799,1.701412,-86.00523,-24.18123,0.069398,0.561218621,31.75128089,291702.3304,0.730106809
23,1109.391971,10000.79182,254.11524,29030199.14,1141.511072,1138.908476,41.786936,0.344496,0.076091,1038.313824,2.556061,-85.99523,-24.18123,0.029596,1.141511072,7.674924827,214310.0618,0.893383268
24,369.110705,10001.14403,143.252093,3398660.918,422.489453,421.47195,68.846503,2.942672,58.251442,339.861442,1.168954,-86.023169,-24.042881,0.587676,0.422489453,56.02965371,126833.1171,0.573061766
25,2080.117412,10000.64114,189.028428,102379826,2119.906309,2119.796528,16.552163,0.097682,37.961619,2050.274793,1.314074,-86.013168,-24.042881,-0.0135,2.119906309,2.225330441,212049.121,0.900769567
26,1151.461707,10000.78604,165.717458,31268163.02,1196.412081,1196.723019,26.257411,0.319839,16.505293,1110.070303,1.435874,-85.893209,-24.30705,-0.264085,1.196412081,6.986707414,191850.7167,0.880066232
27,587.318476,10000.7032,191.339206,8275147.64,628.243508,626.518636,58.931965,1.208523,7.397031,541.6686,1.6234,-85.883209,-24.30705,0.039424,0.628243508,25.33812764,141485.8617,0.671040542

File: data/Ti33_750c.csv
Case,hc(nm),Pmax(uN),S(uN/nm),A(nm^2),hmax(nm),heff(nm),E* (GPa),H(GPa),A,hf(nm),m,X(mm),Y(mm),Drift(nm/s),hm (um),C (GPa),dP/dh (N/m),Wp/Wt,Estar (GPa),sy (GPa),md,T (C)
0,253.833355,10000.6537,226.49147,1701026.383,288.764596,286.94935,153.861922,5.879188,0.063167,174.920554,2.537191,-86.177118,-24.181329,3.717172,0.288764596,119.9334973,169354.1593,0.747585126,100,0.83,75.554912,750
1,210.651683,10001.23923,208.807689,1217289.756,246.666024,246.574352,167.681184,8.215989,14.938723,173.869723,1.51794,-86.16712,-24.181329,0.978713,0.246666024,164.3747664,233228.7039,0.702323692,100,0.83,192.682558,750
2,193.475012,10000.72167,158.626231,1047475.594,241.458976,240.759381,137.321291,9.547451,12.865297,148.104067,1.46965,-86.167688,-24.155469,2.376456,0.241458976,171.5317947,139287.0288,0.562276671,100,0.83,11.591348,750
5,283.910671,10000.9936,212.511291,2086551.141,319.533732,319.20642,130.347384,4.793074,1.960932,229.792639,1.899955,-86.13769,-24.155469,-0.615956,0.319533732,97.95119208,223723.4966,0.693153645,100,0.83,13.120346,750
6,333.752688,10000.85855,221.951247,2814385.22,368.116572,367.546794,117.219711,3.553479,107.166695,315.764223,1.149222,-86.015228,-24.211231,0.00883,0.368116572,73.80173072,208064.1902,0.71097623,100,0.83,11.466109,750
9,208.502278,10000.85535,200.124542,1195340.154,247.078036,245.982146,162.177061,8.366535,3.397611,157.043253,1.779733,-85.985229,-24.211231,0.040779,0.247078036,163.820733,166126.1309,0.638735878,100,0.83,28.879718,750
10,209.466605,10000.3249,201.959344,1205162.986,250.334612,246.603998,162.995602,8.297902,0.024957,115.576543,2.646136,-85.975229,-24.211231,0.030056,0.250334612,159.5777395,153905.7769,0.547330482,100,0.83,54.166168,750
11,220.140416,10000.58764,163.411272,1316590.136,266.83322,266.039579,126.180296,7.595825,1.538555,152.497818,1.855291,-86.015228,-24.201231,0.026417,0.26683322,140.4577561,149602.6384,0.569359085,100,0.83,18.435206,750
12,218.43193,10000.81245,194.60126,1298421.164,256.673314,256.975408,151.31176,7.702287,3.45667,166.137581,1.767572,-86.00523,-24.201231,0.031334,0.256673314,151.8007254,224403.976,0.66324224,100,0.83,15.111007,750
13,277.915831,10000.70124,193.34803,2006503.076,317.78858,316.708706,120.93574,4.984144,1.32776,216.491565,1.937543,-85.99523,-24.201231,-0.259621,0.31778858,99.02705887,177514.3603,0.663116738,100,0.83,24.284108,750
14,178.620148,10001.03565,141.91414,910879.806,228.735892,231.474478,131.743731,10.979534,30.732694,140.982263,1.284079,-85.985229,-24.201231,0.03739,0.228735892,191.1508974,220905.2816,0.512652686,100,0.83,20.850655,750
15,163.97486,10001.08412,203.660552,785462.7009,201.477801,200.804836,203.600557,12.73273,0.035953,73.738327,2.587563,-85.975229,-24.201231,0.009943,0.201477801,246.3727527,254882.7813,0.53833984,100,0.83,20.597988,750
17,284.038331,10001.34499,261.597761,2088273.187,316.934807,312.712158,160.389227,4.78929,12.170919,250.574229,1.625296,-86.00523,-24.19123,-0.037816,0.316934807,99.56771324,150685.1934,0.732935109,100,0.83,0.261665,750
19,208.673805,10000.79168,201.805366,1197084.418,246.490339,245.84127,163.419979,8.354291,0.769358,144.253206,2.049939,-85.985229,-24.19123,0.015895,0.246490339,164.6017987,294607.3875,0.649237126,100,0.83,13.394517,750
